Repository: BraynerSantos/Surface_Roughness

File: cleaned_data.csv
Tool_Wear,Depth_of_Cut_ap,Cutting_Speed_vc,Feed_Rate_f,Surface_Roughness_Ra,Fx,Fy,Fz,F
0.0,0.25,350,0.07,0.391,49.23,44.46,21.07,69.60049856
0.0,0.25,350,0.07,0.359,49.23,44.46,21.07,69.60049856
0.0,0.25,350,0.07,0.421,49.23,44.46,21.07,69.60049856
0.0,0.25,350,0.07,0.45,49.23,44.46,21.07,69.60049856
0.0,0.25,350,0.07,0.36,49.23,44.46,21.07,69.60049856
0.0,0.25,350,0.07,0.383,49.23,44.46,21.07,69.60049856
0.0,0.25,350,0.13,1.181,81.03,59.21,25.94,103.6560109
0.0,0.25,350,0.13,1.139,81.03,59.21,25.94,103.6560109
0.0,0.25,350,0.13,1.146,81.03,59.21,25.94,103.6560109
0.0,0.25,350,0.13,1.125,81.03,59.21,25.94,103.6560109
0.0,0.25,350,0.13,1.191,81.03,59.21,25.94,103.6560109
0.0,0.25,350,0.13,1.181,81.03,59.21,25.94,103.6560109
0.0,0.25,350,0.1,0.612,65.48,49.71,22.31,85.18480264
0.0,0.25,350,0.1,0.621,65.48,49.71,22.31,85.18480264
0.0,0.25,350,0.1,0.628,65.48,49.71,22.31,85.18480264
0.0,0.25,350,0.1,0.628,65.48,49.71,22.31,85.18480264
0.0,0.25,350,0.1,0.724,65.48,49.71,22.31,85.18480264
0.0,0.25,350,0.1,0.618,65.48,49.71,22.31,85.18480264
0.0,0.25,390,0.1,0.709,65.95,50.85,22.3,86.21145516
0.0,0.25,390,0.1,0.692,65.95,50.85,22.3,86.21145516
0.0,0.25,390,0.1,0.703,65.95,50.85,22.3,86.21145516
0.0,0.25,390,0.1,0.731,65.95,50.85,22.3,86.21145516
0.0,0.25,390,0.1,0.734,65.95,50.85,22.3,86.21145516
0.0,0.25,390,0.1,0.735,65.95,50.85,22.3,86.21145516
0.0,0.25,390,0.13,1.111,84.34,57.88,26.26,105.6073747
0.0,0.25,390,0.13,1.086,84.34,57.88,26.26,105.6073747
0.0,0.25,390,0.13,1.149,84.34,57.88,26.26,105.6073747
0.0,0.25,390,0.13,1.086,84.34,57.88,26.26,105.6073747
0.0,0.25,390,0.13,1.115,84.34,57.88,26.26,105.6073747
0.0,0.25,390,0.13,1.07,84.34,57.88,26.26,105.6073747
0.0,0.25,390,0.07,0.362,51.59,42.31,18.87,69.33787637
0.0,0.25,390,0.07,0.293,51.59,42.31,18.87,69.33787637
0.0,0.25,390,0.07,0.316,51.59,42.31,18.87,69.33787637
0.0,0.25,390,0.07,0.309,51.59,42.31,18.87,69.33787637
0.0,0.25,390,0.07,0.326,51.59,42.31,18.87,69.33787637
0.0,0.25,390,0.07,0.324,51.59,42.31,18.87,69.33787637
0.0,0.25,310,0.1,0.681,69.13,50.07,20.51,87.78736754
0.0,0.25,310,0.1,0.677,69.13,50.07,20.51,87.78736754
0.0,0.25,310,0.1,0.684,69.13,50.07,20.51,87.78736754
0.0,0.25,310,0.1,0.667,69.13,50.07,20.51,87.78736754
0.0,0.25,310,0.1,0.671,69.13,50.07,20.51,87.78736754
0.0,0.25,310,0.1,0.67,69.13,50.07,20.51,87.78736754
0.0,0.25,310,0.07,0.227,55.44,41.6,19.53,72.0109332
0.0,0.25,310,0.07,0.247,55.44,41.6,19.53,72.0109332
0.0,0.25,310,0.07,0.264,55.44,41.6,19.53,72.0109332
0.0,0.25,310,0.07,0.219,55.44,41.6,19.53,72.0109332
0.0,0.25,310,0.07,0.211,55.44,41.6,19.53,72.0109332
0.0,0.25,310,0.07,0.235,55.44,41.6,19.53,72.0109332
0.0,0.25,310,0.13,0.832,84.61,56.61,24.09,104.6129643
0.0,0.25,310,0.13,0.8,84.61,56.61,24.09,104.6129643
0.0,0.25,310,0.13,0.846,84.61,56.61,24.09,104.6129643
0.0,0.25,310,0.13,0.798,84.61,56.61,24.09,104.6129643
0.0,0.25,310,0.13,0.847,84.61,56.61,24.09,104.6129643
0.0,0.25,310,0.13,0.856,84.61,56.61,24.09,104.6129643
0.0,0.5,310,0.07,0.256,110.5,61.45,68.08,143.6009711
0.0,0.5,310,0.07,0.257,110.5,61.45,68.08,143.6009711
0.0,0.5,310,0.07,0.243,110.5,61.45,68.08,143.6009711
0.0,0.5,310,0.07,0.292,110.5,61.45,68.08,143.6009711
0.0,0.5,310,0.07,0.264,110.5,61.45,68.08,143.6009711
0.0,0.5,310,0.07,0.303,110.5,61.45,68.08,143.6009711
0.0,0.5,310,0.13,1.133,171.5,83.49,75.56,205.1636998
0.0,0.5,310,0.13,1.046,171.5,83.49,75.56,205.1636998
0.0,0.5,310,0.13,1.098,171.5,83.49,75.56,205.1636998
0.0,0.5,310,0.13,1.115,171.5,83.49,75.56,205.1636998
0.0,0.5,310,0.13,1.121,171.5,83.49,75.56,205.1636998
0.0,0.5,310,0.13,1.118,171.5,83.49,75.56,205.1636998
0.0,0.5,310,0.1,0.501,141.5,69.27,67.71,171.4795236
0.0,0.5,310,0.1,0.521,141.5,69.27,67.71,171.4795236
0.0,0.5,310,0.1,0.538,141.5,69.27,67.71,171.4795236
0.0,0.5,310,0.1,0.52,141.5,69.27,67.71,171.4795236
0.0,0.5,310,0.1,0.511,141.5,69.27,67.71,171.4795236
0.0,0.5,310,0.1,0.514,141.5,69.27,67.71,171.4795236
0.0,0.5,390,0.1,0.567,141.9,70.27,65.19,171.2402377
0.0,0.5,390,0.1,0.596,141.9,70.27,65.19,171.2402377
0.0,0.5,390,0.1,0.544,141.9,70.27,65.19,171.2402377
0.0,0.5,390,0.1,0.55,141.9,70.27,65.19,171.2402377
0.0,0.5,390,0.1,0.532,141.9,70.27,65.19,171.2402377
0.0,0.5,390,0.1,0.532,141.9,70.27,65.19,171.2402377
0.0,0.5,390,0.07,0.37,110.1,56.55,61.05,138.0109235
0.0,0.5,390,0.07,0.342,110.1,56.55,61.05,138.0109235
0.0,0.5,390,0.07,0.371,110.1,56.55,61.05,138.0109235
0.0,0.5,390,0.07,0.355,110.1,56.55,61.05,138.0109235
0.0,0.5,390,0.07,0.363,110.1,56.55,61.05,138.0109235
0.0,0.5,390,0.07,0.36,110.1,56.55,61.05,138.0109235
0.0,0.5,390,0.13,0.519,173.5,82.13,71.8,204.9459121
0.0,0.5,390,0.13,0.495,173.5,82.13,71.8,204.9459121
0.0,0.5,390,0.13,0.517,173.5,82.13,71.8,204.9459121
0.0,0.5,390,0.13,0.505,173.5,82.13,71.8,204.9459121
0.0,0.5,390,0.13,0.521,173.5,82.13,71.8,204.9459121
0.0,0.5,390,0.13,0.541,173.5,82.13,71.8,204.9459121
0.0,0.5,350,0.1,0.623,144.7,70.44,66.44,174.1096126
0.0,0.5,350,0.1,0.603,144.7,70.44,66.44,174.1096126
0.0,0.5,350,0.1,0.606,144.7,70.44,66.44,174.1096126
0.0,0.5,350,0.1,0.616,144.7,70.44,66.44,174.1096126
0.0,0.5,350,0.1,0.602,144.7,70.44,66.44,174.1096126
0.0,0.5,350,0.1,0.595,144.7,70.44,66.44,174.1096126
0.0,0.5,350,0.13,0.52,179.8,81.93,75.26,211.4347003
0.0,0.5,350,0.13,0.524,179.8,81.93,75.26,211.4347003
0.0,0.5,350,0.13,0.505,179.8,81.93,75.26,211.4347003
0.0,0.5,350,0.13,0.569,179.8,81.93,75.26,211.4347003
0.0,0.5,350,0.13,0.573,179.8,81.93,75.26,211.4347003
0.0,0.5,350,0.13,0.554,179.8,81.93,75.26,211.4347003
0.0,0.5,350,0.07,0.356,107.7,52.78,60.21,134.2023193
0.0,0.5,350,0.07,0.334,107.7,52.78,60.21,134.2023193
0.0,0.5,350,0.07,0.334,107.7,52.78,60.21,134.2023193
0.0,0.5,350,0.07,0.337,107.7,52.78,60.21,134.2023193
0.0,0.5,350,0.07,0.254,107.7,52.78,60.21,134.2023193
0.0,0.5,350,0.07,0.255,107.7,52.78,60.21,134.2023193
0.0,0.8,350,0.07,0.38,159.5,62.91,115.8,206.8998746
0.0,0.8,350,0.07,0.366,159.5,62.91,115.8,206.8998746
0.0,0.8,350,0.07,0.383,159.5,62.91,115.8,206.8998746
0.0,0.8,350,0.07,0.374,159.5,62.91,115.8,206.8998746
0.0,0.8,350,0.07,0.379,159.5,62.91,115.8,206.8998746
0.0,0.8,350,0.07,0.383,159.5,62.91,115.8,206.8998746
0.0,0.8,350,0.13,1.46,272.2,100.7,219.1,363.6456242
0.0,0.8,350,0.13,1.444,272.2,100.7,219.1,363.6456242
0.0,0.8,350,0.13,1.387,272.2,100.7,219.1,363.6456242
0.0,0.8,350,0.13,1.433,272.2,100.7,219.1,363.6456242
0.0,0.8,350,0.13,1.417,272.2,100.7,219.1,363.6456242
0.0,0.8,350,0.13,1.382,272.2,100.7,219.1,363.6456242
0.0,0.8,350,0.1,0.929,213.0,77.32,190.3,295.9078782
0.0,0.8,350,0.1,0.888,213.0,77.32,190.3,295.9078782
0.0,0.8,350,0.1,0.799,213.0,77.32,190.3,295.9078782
0.0,0.8,350,0.1,0.867,213.0,77.32,190.3,295.9078782
0.0,0.8,350,0.1,0.729,213.0,77.32,190.3,295.9078782
0.0,0.8,350,0.1,0.743,213.0,77.32,190.3,295.9078782
0.0,0.8,390,0.07,0.47,162.8,60.35,116.9,209.3121413
0.0,0.8,390,0.07,0.392,162.8,60.35,116.9,209.3121413
0.0,0.8,390,0.07,0.503,162.8,60.35,116.9,209.3121413
0.0,0.8,390,0.07,0.535,162.8,60.35,116.9,209.3121413
0.0,0.8,390,0.07,0.388,162.8,60.35,116.9,209.3121413
0.0,0.8,390,0.07,0.344,162.8,60.35,116.9,209.3121413
0.0,0.8,390,0.1,0.699,215.7,75.94,193.2,299.3653514
0.0,0.8,390,0.1,0.879,215.7,75.94,193.2,299.3653514
0.0,0.8,390,0.1,0.882,215.7,75.94,193.2,299.3653514
0.0,0.8,390,0.1,0.858,215.7,75.94,193.2,299.3653514
0.0,0.8,390,0.1,0.536,215.7,75.94,193.2,299.3653514
0.0,0.8,390,0.1,0.449,215.7,75.94,193.2,299.3653514
0.0,0.8,390,0.13,0.827,272.5,98.6,214.3,360.4201715
0.0,0.8,390,0.13,1.195,272.5,98.6,214.3,360.4201715
0.0,0.8,390,0.13,1.171,272.5,98.6,214.3,360.4201715
0.0,0.8,390,0.13,0.846,272.5,98.6,214.3,360.4201715
0.0,0.8,390,0.13,1.157,272.5,98.6,214.3,360.4201715
0.0,0.8,390,0.13,1.198,272.5,98.6,214.3,360.4201715
0.0,0.8,310,0.13,0.855,283.5,100.2,221.5,373.4629031
0.0,0.8,310,0.13,1.19,283.5,100.2,221.5,373.4629031
0.0,0.8,310,0.13,1.158,283.5,100.2,221.5,373.4629031
0.0,0.8,310,0.13,0.862,283.5,100.2,221.5,373.4629031
0.0,0.8,310,0.13,1.213,283.5,100.2,221.5,373.4629031
0.0,0.8,310,0.13,1.188,283.5,100.2,221.5,373.4629031
0.0,0.8,310,0.07,0.391,169.4,61.43,121.5,217.3298298
0.0,0.8,310,0.07,0.375,169.4,61.43,121.5,217.3298298
0.0,0.8,310,0.07,0.404,169.4,61.43,121.5,217.3298298
0.0,0.8,310,0.07,0.36,169.4,61.43,121.5,217.3298298
0.0,0.8,310,0.07,0.386,169.4,61.43,121.5,217.3298298
0.0,0.8,310,0.07,0.392,169.4,61.43,121.5,217.3298298
0.0,0.8,310,0.1,0.615,226.3,78.35,218.9,324.4497226
0.0,0.8,310,0.1,0.586,226.3,78.35,218.9,324.4497226
0.0,0.8,310,0.1,0.599,226.3,78.35,218.9,324.4497226
0.0,0.8,310,0.1,0.588,226.3,78.35,218.9,324.4497226
0.0,0.8,310,0.1,0.654,226.3,78.35,218.9,324.4497226
0.0,0.8,310,0.1,0.598,226.3,78.35,218.9,324.4497226
0.0,0.25,350,0.1,1.032,64.9,55.46,27.28,89.62153759
0.0,0.25,350,0.1,1.039,64.9,55.46,27.28,89.62153759
0.0,0.25,350,0.1,1.062,64.9,55.46,27.28,89.62153759
0.0,0.25,350,0.1,1.036,64.9,55.46,27.28,89.62153759
0.0,0.25,350,0.1,1.059,64.9,55.46,27.28,89.62153759
0.0,0.25,350,0.1,1.059,64.9,55.46,27.28,89.62153759
0.0,0.25,350,0.13,1.812,79.1,61.07,24.84,102.9727173
0.0,0.25,350,0.13,1.634,79.1,61.07,24.84,102.9727173
0.0,0.25,350,0.13,1.798,79.1,61.07,24.84,102.9727173
0.0,0.25,350,0.13,1.736,79.1,61.07,24.84,102.9727173
0.0,0.25,350,0.13,1.777,79.1,61.07,24.84,102.9727173
0.0,0.25,350,0.13,1.735,79.1,61.07,24.84,102.9727173
0.0,0.25,350,0.07,0.677,52.04,44.26,22.9,72.05219775
0.0,0.25,350,0.07,0.586,52.04,44.26,22.9,72.05219775
0.0,0.25,350,0.07,0.64,52.04,44.26,22.9,72.05219775
0.0,0.25,350,0.07,0.598,52.04,44.26,22.9,72.05219775
0.0,0.25,350,0.07,0.642,52.04,44.26,22.9,72.05219775
0.0,0.25,350,0.07,0.656,52.04,44.26,22.9,72.05219775
0.0,0.25,390,0.13,0.988,80.14,59.87,25.76,103.2976965
0.0,0.25,390,0.13,1.003,80.14,59.87,25.76,103.2976965
0.0,0.25,390,0.13,1.551,80.14,59.87,25.76,103.2976965
0.0,0.25,390,0.13,0.996,80.14,59.87,25.76,103.2976965
0.0,0.25,390,0.13,1.541,80.14,59.87,25.76,103.2976965
0.0,0.25,390,0.13,1.504,80.14,59.87,25.76,103.2976965
0.0,0.25,390,0.1,0.999,66.41,51.77,23.69,87.4736366
0.0,0.25,390,0.1,0.96,66.41,51.77,23.69,87.4736366
0.0,0.25,390,0.1,0.806,66.41,51.77,23.69,87.4736366
0.0,0.25,390,0.1,1.009,66.41,51.77,23.69,87.4736366
0.0,0.25,390,0.1,0.794,66.41,51.77,23.69,87.4736366
0.0,0.25,390,0.1,1.019,66.41,51.77,23.69,87.4736366
0.0,0.25,390,0.07,0.49,52.92,44.28,22.37,72.53731247
0.0,0.25,390,0.07,0.462,52.92,44.28,22.37,72.53731247
0.0,0.25,390,0.07,0.453,52.92,44.28,22.37,72.53731247
0.0,0.25,390,0.07,0.49,52.92,44.28,22.37,72.53731247
0.0,0.25,390,0.07,0.457,52.92,44.28,22.37,72.53731247
0.0,0.25,390,0.07,0.468,52.92,44.28,22.37,72.53731247
0.0,0.25,310,0.1,0.878,68.78,49.87,23.98,88.27652972
0.0,0.25,310,0.1,0.858,68.78,49.87,23.98,88.27652972
0.0,0.25,310,0.1,0.861,68.78,49.87,23.98,88.27652972
0.0,0.25,310,0.1,0.875,68.78,49.87,23.98,88.27652972
0.0,0.25,310,0.1,0.863,68.78,49.87,23.98,88.27652972
0.0,0.25,310,0.1,0.882,68.78,49.87,23.98,88.27652972
0.0,0.25,310,0.13,1.18,83.42,59.72,25.89,105.8095785
0.0,0.25,310,0.13,1.175,83.42,59.72,25.89,105.8095785
0.0,0.25,310,0.13,1.126,83.42,59.72,25.89,105.8095785
0.0,0.25,310,0.13,1.178,83.42,59.72,25.89,105.8095785
0.0,0.25,310,0.13,1.172,83.42,59.72,25.89,105.8095785
0.0,0.25,310,0.13,1.171,83.42,59.72,25.89,105.8095785
0.0,0.25,310,0.07,0.393,55.84,42.95,22.11,73.83535874
0.0,0.25,310,0.07,0.388,55.84,42.95,22.11,73.83535874
0.0,0.25,310,0.07,0.378,55.84,42.95,22.11,73.83535874
0.0,0.25,310,0.07,0.39,55.84,42.95,22.11,73.83535874
0.0,0.25,310,0.07,0.402,55.84,42.95,22.11,73.83535874
0.0,0.25,310,0.07,0.397,55.84,42.95,22.11,73.83535874
0.0,0.5,310,0.1,0.944,139.5,69.35,73.61,172.3023639
0.0,0.5,310,0.1,0.894,139.5,69.35,73.61,172.3023639
0.0,0.5,310,0.1,0.888,139.5,69.35,73.61,172.3023639
0.0,0.5,310,0.1,0.896,139.5,69.35,73.61,172.3023639
0.0,0.5,310,0.1,0.91,139.5,69.35,73.61,172.3023639
0.0,0.5,310,0.1,0.91,139.5,69.35,73.61,172.3023639
0.0,0.5,310,0.13,0.952,176.5,87.39,82.71,213.6122801
0.0,0.5,310,0.13,1.167,176.5,87.39,82.71,213.6122801
0.0,0.5,310,0.13,1.194,176.5,87.39,82.71,213.6122801
0.0,0.5,310,0.13,1.153,176.5,87.39,82.71,213.6122801
0.0,0.5,310,0.13,1.173,176.5,87.39,82.71,213.6122801
0.0,0.5,310,0.13,1.104,176.5,87.39,82.71,213.6122801
0.0,0.5,310,0.07,0.456,109.1,57.9,63.82,139.0259415
0.0,0.5,310,0.07,0.453,109.1,57.9,63.82,139.0259415
0.0,0.5,310,0.07,0.452,109.1,57.9,63.82,139.0259415
0.0,0.5,310,0.07,0.451,109.1,57.9,63.82,139.0259415
0.0,0.5,310,0.07,0.442,109.1,57.9,63.82,139.0259415
0.0,0.5,310,0.07,0.445,109.1,57.9,63.82,139.0259415
0.0,0.5,350,0.13,0.968,177.3,85.72,79.43,212.3495545
0.0,0.5,350,0.13,0.96,177.3,85.72,79.43,212.3495545
0.0,0.5,350,0.13,0.965,177.3,85.72,79.43,212.3495545
0.0,0.5,350,0.13,0.978,177.3,85.72,79.43,212.3495545
0.0,0.5,350,0.13,0.968,177.3,85.72,79.43,212.3495545
0.0,0.5,350,0.13,0.969,177.3,85.72,79.43,212.3495545
0.0,0.5,350,0.1,0.653,143.5,69.57,71.62,174.8189329
0.0,0.5,350,0.1,0.625,143.5,69.57,71.62,174.8189329
0.0,0.5,350,0.1,0.616,143.5,69.57,71.62,174.8189329
0.0,0.5,350,0.1,0.605,143.5,69.57,71.62,174.8189329
0.0,0.5,350,0.1,0.622,143.5,69.57,71.62,174.8189329
0.0,0.5,350,0.1,0.622,143.5,69.57,71.62,174.8189329
0.0,0.5,350,0.07,0.369,112.4,57.46,63.16,141.1545153
0.0,0.5,350,0.07,0.407,112.4,57.46,63.16,141.1545153
0.0,0.5,350,0.07,0.403,112.4,57.46,63.16,141.1545153
0.0,0.5,350,0.07,0.404,112.4,57.46,63.16,141.1545153
0.0,0.5,350,0.07,0.403,112.4,57.46,63.16,141.1545153
0.0,0.5,350,0.07,0.362,112.4,57.46,63.16,141.1545153
0.0,0.5,390,0.07,0.255,116.2,58.82,65.47,145.7688351
0.0,0.5,390,0.07,0.258,116.2,58.82,65.47,145.7688351
0.0,0.5,390,0.07,0.267,116.2,58.82,65.47,145.7688351
0.0,0.5,390,0.07,0.295,116.2,58.82,65.47,145.7688351
0.0,0.5,390,0.07,0.288,116.2,58.82,65.47,145.7688351
0.0,0.5,390,0.07,0.275,116.2,58.82,65.47,145.7688351
0.0,0.5,390,0.1,0.413,144.9,69.67,69.12,175.0071236
0.0,0.5,390,0.1,0.396,144.9,69.67,69.12,175.0071236
0.0,0.5,390,0.1,0.389,144.9,69.67,69.12,175.0071236
0.0,0.5,390,0.1,0.367,144.9,69.67,69.12,175.0071236
0.0,0.5,390,0.1,0.406,144.9,69.67,69.12,175.0071236
0.0,0.5,390,0.1,0.418,144.9,69.67,69.12,175.0071236
0.0,0.5,390,0.13,0.668,177.5,82.13,74.87,209.4208772
0.0,0.5,390,0.13,0.658,177.5,82.13,74.87,209.4208772
0.0,0.5,390,0.13,0.662,177.5,82.13,74.87,209.4208772
0.0,0.5,390,0.13,0.668,177.5,82.13,74.87,209.4208772
0.0,0.5,390,0.13,0.691,177.5,82.13,74.87,209.4208772
0.0,0.5,390,0.13,0.66,177.5,82.13,74.87,209.4208772
0.0,0.8,310,0.1,1.014,224.2,77.48,227.5,328.6716301
0.0,0.8,310,0.1,0.974,224.2,77.48,227.5,328.6716301
0.0,0.8,310,0.1,0.977,224.2,77.48,227.5,328.6716301
0.0,0.8,310,0.1,0.966,224.2,77.48,227.5,328.6716301
0.0,0.8,310,0.1,0.929,224.2,77.48,227.5,328.6716301
0.0,0.8,310,0.1,0.918,224.2,77.48,227.5,328.6716301
0.0,0.8,310,0.07,0.653,165.7,62.01,122.1,214.9654393
0.0,0.8,310,0.07,0.603,165.7,62.01,122.1,214.9654393
0.0,0.8,310,0.07,0.615,165.7,62.01,122.1,214.9654393
0.0,0.8,310,0.07,0.607,165.7,62.01,122.1,214.9654393
0.0,0.8,310,0.07,0.681,165.7,62.01,122.1,214.9654393
0.0,0.8,310,0.07,0.753,165.7,62.01,122.1,214.9654393
0.0,0.8,310,0.13,0.924,289.6,96.77,222.1,377.5725134
0.0,0.8,310,0.13,0.93,289.6,96.77,222.1,377.5725134
0.0,0.8,310,0.13,0.925,289.6,96.77,222.1,377.5725134
0.0,0.8,310,0.13,0.932,289.6,96.77,222.1,377.5725134
0.0,0.8,310,0.13,0.924,289.6,96.77,222.1,377.5725134
0.0,0.8,310,0.13,0.936,289.6,96.77,222.1,377.5725134
0.0,0.8,350,0.07,0.569,172.4,59.8,126.3,221.9222612
0.0,0.8,350,0.07,0.581,172.4,59.8,126.3,221.9222612
0.0,0.8,350,0.07,0.584,172.4,59.8,126.3,221.9222612
0.0,0.8,350,0.07,0.579,172.4,59.8,126.3,221.9222612
0.0,0.8,350,0.07,0.566,172.4,59.8,126.3,221.9222612
0.0,0.8,350,0.07,0.539,172.4,59.8,126.3,221.9222612
0.0,0.8,350,0.13,0.829,288.5,97.54,218.6,374.8763284
0.0,0.8,350,0.13,0.892,288.5,97.54,218.6,374.8763284
0.0,0.8,350,0.13,0.86,288.5,97.54,218.6,374.8763284
0.0,0.8,350,0.13,0.874,288.5,97.54,218.6,374.8763284
0.0,0.8,350,0.13,0.874,288.5,97.54,218.6,374.8763284
0.0,0.8,350,0.13,0.894,288.5,97.54,218.6,374.8763284
0.0,0.8,350,0.1,0.685,231.4,78.87,224.3,331.7784304
0.0,0.8,350,0.1,0.644,231.4,78.87,224.3,331.7784304
0.0,0.8,350,0.1,0.692,231.4,78.87,224.3,331.7784304
0.0,0.8,350,0.1,0.66,231.4,78.87,224.3,331.7784304
0.0,0.8,350,0.1,0.698,231.4,78.87,224.3,331.7784304
0.0,0.8,350,0.1,0.698,231.4,78.87,224.3,331.7784304
0.0,0.8,390,0.07,0.489,175.1,62.81,125.2,224.2323485
0.0,0.8,390,0.07,0.465,175.1,62.81,125.2,224.2323485
0.0,0.8,390,0.07,0.484,175.1,62.81,125.2,224.2323485
0.0,0.8,390,0.07,0.489,175.1,62.81,125.2,224.2323485
0.0,0.8,390,0.07,0.439,175.1,62.81,125.2,224.2323485
0.0,0.8,390,0.07,0.439,175.1,62.81,125.2,224.2323485
0.0,0.8,390,0.13,0.848,288.6,98.16,213.6,372.2234619
0.0,0.8,390,0.13,0.823,288.6,98.16,213.6,372.2234619
0.0,0.8,390,0.13,0.839,288.6,98.16,213.6,372.2234619
0.0,0.8,390,0.13,0.838,288.6,98.16,213.6,372.2234619
0.0,0.8,390,0.13,0.821,288.6,98.16,213.6,372.2234619
0.0,0.8,390,0.13,0.843,288.6,98.16,213.6,372.2234619
0.0,0.8,390,0.1,0.538,236.9,77.17,223.4,334.6406713
0.0,0.8,390,0.1,0.597,236.9,77.17,223.4,334.6406713
0.0,0.8,390,0.1,0.61,236.9,77.17,223.4,334.6406713
0.0,0.8,390,0.1,0.569,236.9,77.17,223.4,334.6406713
0.0,0.8,390,0.1,0.592,236.9,77.17,223.4,334.6406713
0.0,0.8,390,0.1,0.579,236.9,77.17,223.4,334.6406713
0.0,0.25,350,0.13,1.05,80.23,61.8,28.33,105.1602672
0.0,0.25,350,0.13,1.088,80.23,61.8,28.33,105.1602672
0.0,0.25,350,0.13,1.056,80.23,61.8,28.33,105.1602672
0.0,0.25,350,0.13,1.059,80.23,61.8,28.33,105.1602672
0.0,0.25,350,0.13,1.062,80.23,61.8,28.33,105.1602672
0.0,0.25,350,0.13,1.037,80.23,61.8,28.33,105.1602672
0.0,0.25,350,0.09,0.441,63.37,52.39,27.34,86.64839641
0.0,0.25,350,0.09,0.319,63.37,52.39,27.34,86.64839641
0.0,0.25,350,0.09,0.377,63.37,52.39,27.34,86.64839641
0.0,0.25,350,0.09,0.331,63.37,52.39,27.34,86.64839641
0.0,0.25,350,0.09,0.333,63.37,52.39,27.34,86.64839641
0.0,0.25,350,0.09,0.37,63.37,52.39,27.34,86.64839641
0.0,0.25,350,0.11,0.647,70.71,56.16,26.94,94.23170008
0.0,0.25,350,0.11,0.527,70.71,56.16,26.94,94.23170008
0.0,0.25,350,0.11,0.506,70.71,56.16,26.94,94.23170008
0.0,0.25,350,0.11,0.534,70.71,56.16,26.94,94.23170008
0.0,0.25,350,0.11,0.504,70.71,56.16,26.94,94.23170008
0.0,0.25,350,0.11,0.513,70.71,56.16,26.94,94.23170008
0.0,0.25,350,0.13,0.902,79.98,61.15,26.48,104.1024174
0.0,0.25,350,0.13,0.863,79.98,61.15,26.48,104.1024174
0.0,0.25,350,0.13,0.972,79.98,61.15,26.48,104.1024174
0.0,0.25,350,0.13,0.85,79.98,61.15,26.48,104.1024174
0.0,0.25,350,0.13,0.85,79.98,61.15,26.48,104.1024174
0.0,0.25,350,0.13,0.845,79.98,61.15,26.48,104.1024174
0.0,0.25,350,0.07,0.236,51.5,45.96,25.9,73.72504052
0.0,0.25,350,0.07,0.234,51.5,45.96,25.9,73.72504052
0.0,0.25,350,0.07,0.236,51.5,45.96,25.9,73.72504052
0.0,0.25,350,0.07,0.273,51.5,45.96,25.9,73.72504052
0.0,0.25,350,0.07,0.238,51.5,45.96,25.9,73.72504052
0.0,0.25,350,0.07,0.237,51.5,45.96,25.9,73.72504052
0.0,0.25,350,0.09,0.38,63.52,49.88,25.1,84.57431525
0.0,0.25,350,0.09,0.313,63.52,49.88,25.1,84.57431525
0.0,0.25,350,0.09,0.312,63.52,49.88,25.1,84.57431525
0.0,0.25,350,0.09,0.302,63.52,49.88,25.1,84.57431525
0.0,0.25,350,0.09,0.32,63.52,49.88,25.1,84.57431525
0.0,0.25,350,0.09,0.322,63.52,49.88,25.1,84.57431525
0.0,0.25,350,0.07,0.143,55.29,44.64,24.17,75.0593272
0.0,0.25,350,0.07,0.147,55.29,44.64,24.17,75.0593272
0.0,0.25,350,0.07,0.142,55.29,44.64,24.17,75.0593272
0.0,0.25,350,0.07,0.166,55.29,44.64,24.17,75.0593272
0.0,0.25,350,0.07,0.159,55.29,44.64,24.17,75.0593272
0.0,0.25,350,0.07,0.155,55.29,44.64,24.17,75.0593272
0.0,0.25,350,0.11,0.325,74.77,54.71,24.75,95.89733834
0.0,0.25,350,0.11,0.342,74.77,54.71,24.75,95.89733834
0.0,0.25,350,0.11,0.311,74.77,54.71,24.75,95.89733834
0.0,0.25,350,0.11,0.316,74.77,54.71,24.75,95.89733834
0.0,0.25,350,0.11,0.32,74.77,54.71,24.75,95.89733834
0.0,0.25,350,0.11,0.321,74.77,54.71,24.75,95.89733834
0.0,0.5,350,0.13,1.675,168.0,86.76,79.87,205.2571911
0.0,0.5,350,0.13,1.61,168.0,86.76,79.87,205.2571911
0.0,0.5,350,0.13,1.577,168.0,86.76,79.87,205.2571911
0.0,0.5,350,0.13,1.673,168.0,86.76,79.87,205.2571911
0.0,0.5,350,0.13,1.591,168.0,86.76,79.87,205.2571911
0.0,0.5,350,0.13,1.66,168.0,86.76,79.87,205.2571911
0.0,0.5,350,0.11,1.086,148.5,75.7,74.01,182.3738471
0.0,0.5,350,0.11,1.09,148.5,75.7,74.01,182.3738471
0.0,0.5,350,0.11,1.12,148.5,75.7,74.01,182.3738471
0.0,0.5,350,0.11,1.101,148.5,75.7,74.01,182.3738471
0.0,0.5,350,0.11,1.108,148.5,75.7,74.01,182.3738471
0.0,0.5,350,0.11,1.124,148.5,75.7,74.01,182.3738471
0.0,0.5,350,0.09,0.954,125.1,65.95,67.73,156.8016754
0.0,0.5,350,0.09,0.844,125.1,65.95,67.73,156.8016754
0.0,0.5,350,0.09,0.793,125.1,65.95,67.73,156.8016754
0.0,0.5,350,0.09,0.793,125.1,65.95,67.73,156.8016754
0.0,0.5,350,0.09,0.76,125.1,65.95,67.73,156.8016754
0.0,0.5,350,0.09,0.937,125.1,65.95,67.73,156.8016754
0.0,0.5,350,0.11,0.987,153.3,74.33,73.5,185.5480771
0.0,0.5,350,0.11,0.965,153.3,74.33,73.5,185.5480771
0.0,0.5,350,0.11,1.232,153.3,74.33,73.5,185.5480771
0.0,0.5,350,0.11,1.206,153.3,74.33,73.5,185.5480771
0.0,0.5,350,0.11,1.035,153.3,74.33,73.5,185.5480771
0.0,0.5,350,0.11,1.114,153.3,74.33,73.5,185.5480771
0.0,0.5,350,0.07,0.486,104.3,55.74,60.61,132.8872067
0.0,0.5,350,0.07,0.435,104.3,55.74,60.61,132.8872067
0.0,0.5,350,0.07,0.463,104.3,55.74,60.61,132.8872067
0.0,0.5,350,0.07,0.464,104.3,55.74,60.61,132.8872067
0.0,0.5,350,0.07,0.463,104.3,55.74,60.61,132.8872067
0.0,0.5,350,0.07,0.456,104.3,55.74,60.61,132.8872067
0.0,0.5,350,0.09,0.62,128.2,64.97,65.88,158.102863
0.0,0.5,350,0.09,0.62,128.2,64.97,65.88,158.102863
0.0,0.5,350,0.09,0.612,128.2,64.97,65.88,158.102863
0.0,0.5,350,0.09,0.693,128.2,64.97,65.88,158.102863
0.0,0.5,350,0.09,0.613,128.2,64.97,65.88,158.102863
0.0,0.5,350,0.09,0.609,128.2,64.97,65.88,158.102863
0.0,0.5,350,0.13,1.03,174.1,84.62,76.44,208.1211859
0.0,0.5,350,0.13,1.026,174.1,84.62,76.44,208.1211859
0.0,0.5,350,0.13,1.026,174.1,84.62,76.44,208.1211859
0.0,0.5,350,0.13,1.062,174.1,84.62,76.44,208.1211859
0.0,0.5,350,0.13,1.005,174.1,84.62,76.44,208.1211859
0.0,0.5,350,0.13,0.996,174.1,84.62,76.44,208.1211859
0.0,0.5,350,0.07,0.358,111.5,55.01,62.36,139.093924
0.0,0.5,350,0.07,0.349,111.5,55.01,62.36,139.093924
0.0,0.5,350,0.07,0.351,111.5,55.01,62.36,139.093924
0.0,0.5,350,0.07,0.347,111.5,55.01,62.36,139.093924
0.0,0.5,350,0.07,0.327,111.5,55.01,62.36,139.093924
0.0,0.5,350,0.07,0.346,111.5,55.01,62.36,139.093924
0.1,0.25,350,0.11,0.421,105.6,117.5,51.42,166.1373721
0.1,0.25,350,0.11,0.431,105.6,117.5,51.42,166.1373721
0.1,0.25,350,0.11,0.439,105.6,117.5,51.42,166.1373721
0.1,0.25,350,0.11,0.396,105.6,117.5,51.42,166.1373721
0.1,0.25,350,0.11,0.44,105.6,117.5,51.42,166.1373721
0.1,0.25,350,0.11,0.452,105.6,117.5,51.42,166.1373721
0.1,0.25,350,0.11,0.428,106.8,114.0,52.58,164.8238344
0.1,0.25,350,0.11,0.443,106.8,114.0,52.58,164.8238344
0.1,0.25,350,0.11,0.431,106.8,114.0,52.58,164.8238344
0.1,0.25,350,0.11,0.422,106.8,114.0,52.58,164.8238344
0.1,0.25,350,0.11,0.473,106.8,114.0,52.58,164.8238344
0.1,0.25,350,0.11,0.427,106.8,114.0,52.58,164.8238344
0.1,0.25,350,0.07,0.535,74.01,81.01,39.07,116.4755987
0.1,0.25,350,0.07,0.556,74.01,81.01,39.07,116.4755987
0.1,0.25,350,0.07,0.54,74.01,81.01,39.07,116.4755987
0.1,0.25,350,0.07,0.444,74.01,81.01,39.07,116.4755987
0.1,0.25,350,0.07,0.455,74.01,81.01,39.07,116.4755987
0.1,0.25,350,0.07,0.421,74.01,81.01,39.07,116.4755987
0.1,0.25,350,0.13,0.599,117.9,107.7,48.52,166.8948483
0.1,0.25,350,0.13,0.668,117.9,107.7,48.52,166.8948483
0.1,0.25,350,0.13,0.62,117.9,107.7,48.52,166.8948483
0.1,0.25,350,0.13,0.631,117.9,107.7,48.52,166.8948483
0.1,0.25,350,0.13,0.516,117.9,107.7,48.52,166.8948483
0.1,0.25,350,0.13,0.655,117.9,107.7,48.52,166.8948483
0.1,0.25,350,0.13,0.624,115.9,106.1,47.52,164.158979
0.1,0.25,350,0.13,0.571,115.9,106.1,47.52,164.158979
0.1,0.25,350,0.13,0.579,115.9,106.1,47.52,164.158979
0.1,0.25,350,0.13,0.58,115.9,106.1,47.52,164.158979
0.1,0.25,350,0.13,0.58,115.9,106.1,47.52,164.158979
0.1,0.25,350,0.13,0.589,115.9,106.1,47.52,164.158979
0.1,0.25,350,0.09,0.384,84.33,83.26,39.29,124.8498322
0.1,0.25,350,0.09,0.397,84.33,83.26,39.29,124.8498322
0.1,0.25,350,0.09,0.402,84.33,83.26,39.29,124.8498322
0.1,0.25,350,0.09,0.471,84.33,83.26,39.29,124.8498322
0.1,0.25,350,0.09,0.407,84.33,83.26,39.29,124.8498322
0.1,0.25,350,0.09,0.394,84.33,83.26,39.29,124.8498322
0.1,0.25,350,0.07,0.472,70.45,72.78,38.13,108.2313624
0.1,0.25,350,0.07,0.476,70.45,72.78,38.13,108.2313624
0.1,0.25,350,0.07,0.466,70.45,72.78,38.13,108.2313624
0.1,0.25,350,0.07,0.475,70.45,72.78,38.13,108.2313624
0.1,0.25,350,0.07,0.479,70.45,72.78,38.13,108.2313624
0.1,0.25,350,0.07,0.476,70.45,72.78,38.13,108.2313624
0.1,0.25,350,0.09,0.445,84.6,81.94,39.65,124.2716625
0.1,0.25,350,0.09,0.444,84.6,81.94,39.65,124.2716625
0.1,0.25,350,0.09,0.465,84.6,81.94,39.65,124.2716625
0.1,0.25,350,0.09,0.467,84.6,81.94,39.65,124.2716625
0.1,0.25,350,0.09,0.45,84.6,81.94,39.65,124.2716625
0.1,0.25,350,0.09,0.466,84.6,81.94,39.65,124.2716625
0.1,0.5,350,0.09,0.802,145.1,110.1,88.58,202.5399625
0.1,0.5,350,0.09,0.742,145.1,110.1,88.58,202.5399625
0.1,0.5,350,0.09,0.682,145.1,110.1,88.58,202.5399625
0.1,0.5,350,0.09,0.653,145.1,110.1,88.58,202.5399625
0.1,0.5,350,0.09,0.648,145.1,110.1,88.58,202.5399625
0.1,0.5,350,0.09,0.705,145.1,110.1,88.58,202.5399625
0.1,0.5,350,0.07,0.58,117.9,89.53,75.31,166.0952347
0.1,0.5,350,0.07,0.547,117.9,89.53,75.31,166.0952347
0.1,0.5,350,0.07,0.612,117.9,89.53,75.31,166.0952347
0.1,0.5,350,0.07,0.697,117.9,89.53,75.31,166.0952347
0.1,0.5,350,0.07,0.645,117.9,89.53,75.31,166.0952347
0.1,0.5,350,0.07,0.527,117.9,89.53,75.31,166.0952347
0.1,0.5,350,0.13,0.852,181.3,121.6,89.72,236.0210338
0.1,0.5,350,0.13,0.922,181.3,121.6,89.72,236.0210338
0.1,0.5,350,0.13,0.949,181.3,121.6,89.72,236.0210338
0.1,0.5,350,0.13,0.945,181.3,121.6,89.72,236.0210338
0.1,0.5,350,0.13,0.904,181.3,121.6,89.72,236.0210338
0.1,0.5,350,0.13,0.943,181.3,121.6,89.72,236.0210338
0.1,0.5,350,0.13,0.866,185.2,117.6,91.08,237.5381367
0.1,0.5,350,0.13,0.817,185.2,117.6,91.08,237.5381367
0.1,0.5,350,0.13,0.82,185.2,117.6,91.08,237.5381367
0.1,0.5,350,0.13,0.797,185.2,117.6,91.08,237.5381367
0.1,0.5,350,0.13,0.813,185.2,117.6,91.08,237.5381367
0.1,0.5,350,0.13,0.785,185.2,117.6,91.08,237.5381367
0.1,0.5,350,0.11,0.697,162.2,105.2,86.88,211.9528589
0.1,0.5,350,0.11,0.694,162.2,105.2,86.88,211.9528589
0.1,0.5,350,0.11,0.696,162.2,105.2,86.88,211.9528589
0.1,0.5,350,0.11,0.702,162.2,105.2,86.88,211.9528589
0.1,0.5,350,0.11,0.694,162.2,105.2,86.88,211.9528589
0.1,0.5,350,0.11,0.701,162.2,105.2,86.88,211.9528589
0.1,0.5,350,0.07,0.625,114.3,79.79,73.01,157.3575362
0.1,0.5,350,0.07,0.604,114.3,79.79,73.01,157.3575362
0.1,0.5,350,0.07,0.619,114.3,79.79,73.01,157.3575362
0.1,0.5,350,0.07,0.616,114.3,79.79,73.01,157.3575362
0.1,0.5,350,0.07,0.605,114.3,79.79,73.01,157.3575362
0.1,0.5,350,0.07,0.651,114.3,79.79,73.01,157.3575362
0.1,0.5,350,0.09,0.672,137.8,89.44,79.55,182.5282337
0.1,0.5,350,0.09,0.673,137.8,89.44,79.55,182.5282337
0.1,0.5,350,0.09,0.667,137.8,89.44,79.55,182.5282337
0.1,0.5,350,0.09,0.676,137.8,89.44,79.55,182.5282337
0.1,0.5,350,0.09,0.684,137.8,89.44,79.55,182.5282337
0.1,0.5,350,0.09,0.672,137.8,89.44,79.55,182.5282337
0.1,0.5,350,0.11,0.768,161.3,100.5,84.26,207.8886423
0.1,0.5,350,0.11,0.736,161.3,100.5,84.26,207.8886423
0.1,0.5,350,0.11,0.737,161.3,100.5,84.26,207.8886423
0.1,0.5,350,0.11,0.77,161.3,100.5,84.26,207.8886423
0.1,0.5,350,0.11,0.745,161.3,100.5,84.26,207.8886423
0.1,0.5,350,0.11,0.757,161.3,100.5,84.26,207.8886423
0.3,0.25,350,0.07,0.46,95.69,201.9,101.2,245.2786703
0.3,0.25,350,0.07,0.509,95.69,201.9,101.2,245.2786703
0.3,0.25,350,0.07,0.434,95.69,201.9,101.2,245.2786703
0.3,0.25,350,0.07,0.524,95.69,201.9,101.2,245.2786703
0.3,0.25,350,0.07,0.539,95.69,201.9,101.2,245.2786703
0.3,0.25,350,0.07,0.573,95.69,201.9,101.2,245.2786703
0.3,0.25,350,0.09,0.65,107.0,193.4,93.72,240.074985
0.3,0.25,350,0.09,0.633,107.0,193.4,93.72,240.074985
0.3,0.25,350,0.09,0.68,107.0,193.4,93.72,240.074985
0.3,0.25,350,0.09,0.704,107.0,193.4,93.72,240.074985
0.3,0.25,350,0.09,0.634,107.0,193.4,93.72,240.074985
0.3,0.25,350,0.09,0.613,107.0,193.4,93.72,240.074985
0.3,0.25,350,0.07,0.522,94.42,190.1,93.19,231.8135512
0.3,0.25,350,0.07,0.617,94.42,190.1,93.19,231.8135512
0.3,0.25,350,0.07,0.65,94.42,190.1,93.19,231.8135512
0.3,0.25,350,0.07,0.647,94.42,190.1,93.19,231.8135512
0.3,0.25,350,0.07,0.695,94.42,190.1,93.19,231.8135512
0.3,0.25,350,0.07,0.734,94.42,190.1,93.19,231.8135512
0.3,0.25,350,0.13,0.998,128.6,191.0,90.33,247.3428166
0.3,0.25,350,0.13,0.956,128.6,191.0,90.33,247.3428166
0.3,0.25,350,0.13,0.992,128.6,191.0,90.33,247.3428166
0.3,0.25,350,0.13,0.99,128.6,191.0,90.33,247.3428166
0.3,0.25,350,0.13,0.987,128.6,191.0,90.33,247.3428166
0.3,0.25,350,0.13,0.94,128.6,191.0,90.33,247.3428166
0.3,0.25,350,0.11,0.649,117.5,187.5,90.15,238.9341384
0.3,0.25,350,0.11,0.649,117.5,187.5,90.15,238.9341384
0.3,0.25,350,0.11,0.634,117.5,187.5,90.15,238.9341384
0.3,0.25,350,0.11,0.623,117.5,187.5,90.15,238.9341384
0.3,0.25,350,0.11,0.667,117.5,187.5,90.15,238.9341384
0.3,0.25,350,0.11,0.708,117.5,187.5,90.15,238.9341384
0.3,0.25,350,0.11,0.604,117.5,182.8,87.15,234.1307594
0.3,0.25,350,0.11,0.564,117.5,182.8,87.15,234.1307594
0.3,0.25,350,0.11,0.58,117.5,182.8,87.15,234.1307594
0.3,0.25,350,0.11,0.606,117.5,182.8,87.15,234.1307594
0.3,0.25,350,0.11,0.583,117.5,182.8,87.15,234.1307594
0.3,0.25,350,0.11,0.58,117.5,182.8,87.15,234.1307594
0.3,0.25,350,0.09,0.458,106.6,173.0,85.26,220.3674831
0.3,0.25,350,0.09,0.466,106.6,173.0,85.26,220.3674831
0.3,0.25,350,0.09,0.468,106.6,173.0,85.26,220.3674831
0.3,0.25,350,0.09,0.476,106.6,173.0,85.26,220.3674831
0.3,0.25,350,0.09,0.484,106.6,173.0,85.26,220.3674831
0.3,0.25,350,0.09,0.473,106.6,173.0,85.26,220.3674831
0.3,0.25,350,0.13,0.838,127.8,181.1,88.08,238.5123401
0.3,0.25,350,0.13,0.824,127.8,181.1,88.08,238.5123401
0.3,0.25,350,0.13,0.854,127.8,181.1,88.08,238.5123401
0.3,0.25,350,0.13,0.776,127.8,181.1,88.08,238.5123401
0.3,0.25,350,0.13,0.767,127.8,181.1,88.08,238.5123401
0.3,0.25,350,0.13,0.814,127.8,181.1,88.08,238.5123401
0.3,0.5,350,0.11,0.66,213.5,243.7,206.6,384.2596778
0.3,0.5,350,0.11,0.663,213.5,243.7,206.6,384.2596778
0.3,0.5,350,0.11,0.646,213.5,243.7,206.6,384.2596778
0.3,0.5,350,0.11,0.587,213.5,243.7,206.6,384.2596778
0.3,0.5,350,0.11,0.667,213.5,243.7,206.6,384.2596778
0.3,0.5,350,0.11,0.575,213.5,243.7,206.6,384.2596778
0.3,0.5,350,0.07,0.423,170.1,224.2,198.1,344.1558659
0.3,0.5,350,0.07,0.458,170.1,224.2,198.1,344.1558659
0.3,0.5,350,0.07,0.42,170.1,224.2,198.1,344.1558659
0.3,0.5,350,0.07,0.429,170.1,224.2,198.1,344.1558659
0.3,0.5,350,0.07,0.448,170.1,224.2,198.1,344.1558659
0.3,0.5,350,0.07,0.367,170.1,224.2,198.1,344.1558659
0.3,0.5,350,0.13,0.937,230.0,232.0,189.2,377.5190591
0.3,0.5,350,0.13,0.895,230.0,232.0,189.2,377.5190591
0.3,0.5,350,0.13,0.89,230.0,232.0,189.2,377.5190591
0.3,0.5,350,0.13,0.909,230.0,232.0,189.2,377.5190591
0.3,0.5,350,0.13,0.837,230.0,232.0,189.2,377.5190591
0.3,0.5,350,0.13,0.904,230.0,232.0,189.2,377.5190591
0.3,0.5,350,0.09,0.472,195.0,229.7,190.6,356.5325371
0.3,0.5,350,0.09,0.495,195.0,229.7,190.6,356.5325371
0.3,0.5,350,0.09,0.496,195.0,229.7,190.6,356.5325371
0.3,0.5,350,0.09,0.495,195.0,229.7,190.6,356.5325371
0.3,0.5,350,0.09,0.455,195.0,229.7,190.6,356.5325371
0.3,0.5,350,0.09,0.489,195.0,229.7,190.6,356.5325371
0.3,0.5,350,0.07,0.52,168.7,217.0,179.0,328.0086737
0.3,0.5,350,0.07,0.497,168.7,217.0,179.0,328.0086737
0.3,0.5,350,0.07,0.514,168.7,217.0,179.0,328.0086737
0.3,0.5,350,0.07,0.508,168.7,217.0,179.0,328.0086737
0.3,0.5,350,0.07,0.533,168.7,217.0,179.0,328.0086737
0.3,0.5,350,0.07,0.466,168.7,217.0,179.0,328.0086737
0.3,0.5,350,0.11,0.737,209.9,226.3,178.9,356.7560932
0.3,0.5,350,0.11,0.714,209.9,226.3,178.9,356.7560932
0.3,0.5,350,0.11,0.737,209.9,226.3,178.9,356.7560932
0.3,0.5,350,0.11,0.736,209.9,226.3,178.9,356.7560932
0.3,0.5,350,0.11,0.726,209.9,226.3,178.9,356.7560932
0.3,0.5,350,0.11,0.74,209.9,226.3,178.9,356.7560932
0.3,0.5,350,0.13,0.846,228.3,221.4,172.0,361.5561505
0.3,0.5,350,0.13,0.83,228.3,221.4,172.0,361.5561505
0.3,0.5,350,0.13,0.858,228.3,221.4,172.0,361.5561505
0.3,0.5,350,0.13,0.811,228.3,221.4,172.0,361.5561505
0.3,0.5,350,0.13,0.843,228.3,221.4,172.0,361.5561505
0.3,0.5,350,0.13,0.829,228.3,221.4,172.0,361.5561505
0.3,0.5,350,0.09,0.477,195.1,221.2,174.9,342.9044473
0.3,0.5,350,0.09,0.488,195.1,221.2,174.9,342.9044473
0.3,0.5,350,0.09,0.481,195.1,221.2,174.9,342.9044473
0.3,0.5,350,0.09,0.467,195.1,221.2,174.9,342.9044473
0.3,0.5,350,0.09,0.481,195.1,221.2,174.9,342.9044473
0.3,0.5,350,0.09,0.473,195.1,221.2,174.9,342.9044473
